Repository: lorebiri/acchiappaspettri

# 👻 Acchiappaspettri

Turns spectra and chromatograms saved as files (FTIR/ATR-FTIR, Raman, UV-Vis, fluorescence, HPLC, XRF, LIBS, TGA, DSC, NMR, EPR) into clean plots and scientific analysis. Italian and English. Your data stay on your computer.

**▶ [Use it online](https://lorebiri.github.io/acchiappaspettri/)** · **🖥️ [Download the desktop app](https://github.com/lorebiri/acchiappaspettri/releases/latest)** (Windows, macOS, Linux: works offline, offers updates when a new version is published)

| | |
|---|---|
| Install · Installazione | [docs/INSTALLAZIONE.md](docs/INSTALLAZIONE.md) |
| User guide · Guida | [docs/GUIDA.md](docs/GUIDA.md) |
| Projects · Progetti `.acchspettri` | [docs/FORMATO-ACCHSPETTRI.md](docs/FORMATO-ACCHSPETTRI.md) |
| Science, corrections, limits · Scienza | [docs/SCIENZA.md](docs/SCIENZA.md) |
| Updates · Aggiornamenti | [docs/AGGIORNAMENTI.md](docs/AGGIORNAMENTI.md) |
| Publishing a release · Pubblicare | [docs/PUBBLICARE.md](docs/PUBBLICARE.md) |
| Architecture · Architettura | [docs/ARCHITETTURA.md](docs/ARCHITETTURA.md) |
| Desktop workspace · Spazio di lavoro | [docs/DESIGN-DESKTOP.md](docs/DESIGN-DESKTOP.md) |
| Roadmap | [docs/ROADMAP.md](docs/ROADMAP.md) |
| Audit | [docs/AUDIT.md](docs/AUDIT.md) |
| Tests run · Collaudo | [docs/COLLAUDO.md](docs/COLLAUDO.md) |
| Dependencies · Dipendenze | [docs/DIPENDENZE.md](docs/DIPENDENZE.md) |
| Known limitations · Limitazioni | [docs/LIMITAZIONI.md](docs/LIMITAZIONI.md) |

# Validazione con materiali certificati

Questa cartella serve a controllare **quanto sono giusti i risultati di Acchiappaspettri** su campioni di composizione nota: materiali di riferimento certificati (per esempio i NIST SRM, i CHARM per le leghe di rame, i vetri Corning). Si mettono qui lo spettro e il certificato; uno script fa il calcolo con il nucleo dell'app e scrive un rapporto con i numeri a confronto.

Finora l'accuratezza dell'app è stata misurata soprattutto su spettri simulati con lo stesso modello (vedi `docs/studi/XRF-PYMCA-PALLESCHI.md`, § 1.5 e § 4.4): questa è la prova sui materiali veri.

## In tre passi

1. **Crea una cartella** per il campione, qui dentro: per esempio `validazione/certificati/bronzo-charm-B1/`.
2. **Copia nella cartella** tre (o quattro) file:
   - lo **spettro** così come esce dallo strumento (`.mca`, `.spe`, `.txt`, `.csv`…);
   - il **certificato** come `certificato.csv` (formato sotto);
   - i **metadati** della misura come `metadati.json` (formato sotto);
   - se c'è, il file **`.cfg` di PyMca** dello strumento: le condizioni di misura si leggono da lì.
3. **Lancia**, dalla cartella principale di Acchiappaspettri (serve Node.js):

   ```sh
   node scripts/valida-certificati.js
   ```

   Il rapporto è in `validazione/certificati/risultati/rapporto.md` (da leggere) e `risultati.json` (per altri programmi). Lo script trova da solo tutte le cartelle che contengono `certificato.csv` e `metadati.json`, comprese le sottocartelle. Le cartelle che iniziano con `_` o `.` sono saltate.

   Altre possibilità: `node scripts/valida-certificati.js altra/cartella --uscita dove/scrivere --criteri miei-criteri.json`.

**Dati riservati.** Gli spettri di un cliente o di un museo non vanno messi in un repository pubblico: tienili in una cartella fuori da git, e passala allo script come primo argomento.

## Il certificato: `certificato.csv`

Una riga per elemento. La prima riga contiene i nomi delle colonne. Le righe che iniziano con `#` sono note (utile per scrivere la fonte del certificato, con la data e l'indirizzo).

| Colonna | Obbligatoria | Che cosa contiene |
|---|---|---|
| `elemento` | sì | simbolo (`Cu`, `Sn`) oppure ossido (`SiO2`, `Fe2O3`: il valore è convertito nell'elemento) |
| `valore` | sì | il valore del certificato; `<0.001` indica solo un limite |
| `incertezza` | no | l'incertezza **estesa** U del certificato, nella stessa unità del valore |
| `unita` | no (predefinita `%`) | `%` (in peso), `mg/kg`, `ppm`, `µg/g`, `g/kg` |
| `tipo` | no (predefinito `certificato`) | `certificato`; `indicativo` (valori «di riferimento» non certificati); `informativo` (senza incertezza); `per differenza` (calcolato, non certificato) |
| `k` | no | il fattore di copertura di U (se manca: 2) |
| `nota` | no | testo libero |

Si può usare anche il punto e virgola con la virgola decimale, come lo salva Excel in italiano:

```text
elemento;valore;incertezza;unita;tipo
Cu;84,12;0,15;%;certificato
Sn;7,96;0,08;%;certificato
Fe;350;20;mg/kg;indicativo
```

Solo i valori di tipo `certificato` entrano nei criteri (si cambia in `criteri.json`); gli altri sono riportati per informazione.

## I metadati della misura: `metadati.json`

Tutto è facoltativo tranne la tecnica; quello che manca si prende dal `.cfg` di PyMca, se c'è, altrimenti dai valori tipici dell'app (che il rapporto dichiara). Se un valore è sia nel `.cfg` sia qui, **vince questo file**.

File: validazione/certificati/risultati/risultati.json
{
 "generato": {
  "data": "2026-11-19",
  "versione": "Acchiappaspettri 3.0.0"
 },
 "criteri": {
  "fasce": [
   {
    "da": 1,
    "a": null,
    "errore_rel_max": 10
   },
   {
    "da": 0.1,
    "a": 1,
    "errore_rel_max": 25
   },
   {
    "da": 0,
    "a": 0.1,
    "segnala": true
   }
  ],
  "zeta_max": 2,
  "combinazione": "e",
  "incertezza_modello_rel": 5,
  "k_predefinito": 2,
  "tipi_valutati": [
   "certificato"
  ]
 },
 "campioni": [
  {
   "nome": "esempi/nist-srm-1155",
   "tecnica": "xrf",
   "esito": "non superato",
   "errore": null,
   "dettagli": {
    "formato": "SPE",
    "calibrazione": {
     "zero": -0.00612446976449,
     "gain": 0.0119281593146,
     "quad": 0,
     "da": "cfg"
    },
    "eccitazione": "nucleo",
    "setup": {
     "anode": "Ag",
     "kv": 16,
     "psi1": 45,
     "psi2": 45,
     "d1": 0,
     "d2": 5,
     "beT": 125,
     "beD": 20,
     "si": 350,
     "eps": 90,
     "atm": "air",
     "charF": 1,
     "cexp": 1,
     "filt": {
      "comp": "Al",
      "compW": {
       "Al": 1
      },
      "rho": 2.72,
      "um": 1100,
      "name": "Al1"
     },
     "phys": "3.1",
     "ae": 75,
     "exc": [
      [
       16,
       1,
       1
      ]
     ]
    },
    "intervallo_keV": [
     4.5,
     15
    ],
    "modello_picco": "ipermetro",
    "chi2r": 9.430020149838906,
    "somma": 100,
    "ms": 838
   },
   "fissi": {
    "C": 0.0445,
    "Mo": 2.386,
    "S": 0.0175,
    "As": 0.01067,
    "P": 0.02,
    "Si": 0.5093,
    "N": 0.04,
    "Pb": 0.001,
    "W": 0.11
   },
   "righe": [
    {
     "el": "C",
     "tipo": "certificato",
     "ref": 0.0445,
     "U": 0.0014,
     "k": 3.2,
     "x": null,
     "u": null,
     "uConteggio": null,
     "errRel": null,
     "zeta": null,
     "En": null,
     "limiteErr": null,
     "esito": "fisso",
     "motivo": "non misurato: preso dal certificato e tolto dalla normalizzazione"
    },
    {
     "el": "Co",
     "tipo": "certificato",
     "ref": 0.1052,
     "U": 0.0057,
     "k": 2.36,
     "x": 0.378372514195751,
     "u": 0.02574983184723524,
     "uConteggio": 0.01746824093644966,
     "errRel": 259.66969030014354,
     "zeta": 10.56234933092263,
     "En": 5.27216125049567,
     "limiteErr": 25,
     "esito": "non superato",
     "motivo": "errore oltre 25%, ζ oltre 2"
    },
    {
     "el": "Cr",
     "tipo": "certificato",
     "ref": 18.37,
     "U": 0.21,
     "k": 4.3,
     "x": 18.44893425921156,
     "u": 0.9241666473433233,
     "uConteggio": 0.056356488623970406,
     "errRel": 0.42969112254522257,
     "zeta": 0.08529227468654992,
     "En": 0.042432647425092916,
     "limiteErr": 10,
     "esito": "superato",
     "motivo": ""
    },
    {
     "el": "Cu",
     "tipo": "certificato",
     "ref": 0.1734,
     "U": 0.0075,
     "k": 2.26,
     "x": 0.17289032307341484,
     "u": 0.01122347594504281,
     "uConteggio": 0.007158124947070996,
     "errRel": -0.29393133021058615,
     "zeta": 0.04354791069141986,
     "En": 0.021535557544450683,
     "limiteErr": 25,
     "esito": "superato",
     "motivo": ""
    },
    {
     "el": "Mn",
     "tipo": "certificato",
     "ref": 1.619,
     "U": 0.075,
     "k": 3.2,
     "x": 1.627938540634799,
     "u": 0.0864684081228092,
     "uConteggio": 0.029177489149724605,
     "errRel": 0.5521025716367537,
     "zeta": 0.09977328724077333,
     "En": 0.04741938550224697,
     "limiteErr": 10,
     "esito": "superato",
     "motivo": ""
    },
    {
     "el": "Mo",
     "tipo": "certificato",
     "ref": 2.386,
     "U": 0.024,
     "k": 2.23,
     "x": null,
     "u": null,
     "uConteggio": null,
     "errRel": null,
     "zeta": null,
     "En": null,
     "limiteErr": null,
     "esito": "fisso",
     "motivo": "non misurato: preso dal certificato e tolto dalla normalizzazione"
    },
    {
     "el": "Ni",
     "tipo": "certificato",
     "ref": 12.35,
     "U": 0.22,
     "k": 4.3,
     "x": 11.249164302175952,
     "u": 0.5646209313306718,
     "uConteggio": 0.04937157434537317,
     "errRel": -8.9136493750935,
     "zeta": 1.941734383144847,
     "En": 0.9568552138575432,
     "limiteErr": 10,
     "esito": "superato",
     "motivo": ""
    },
    {
     "el": "S",
     "tipo": "certificato",
     "ref": 0.0175,
     "U": 0.0032,
     "k": 4.3,
     "x": null,
     "u": null,
     "uConteggio": null,
     "errRel": null,
     "zeta": null,
     "En": null,
     "limiteErr": null,
     "esito": "fisso",
     "motivo": "non misurato: preso dal certificato e tolto dalla normalizzazione"
    },
    {
     "el": "V",
     "tipo": "certificato",
     "ref": 0.0508,
     "U": 0.0034,
     "k": 2.36,
     "x": 0.008487511555257099,
     "u": 0.009733173417256985,
     "uConteggio": 0.009723917427631543,
     "errRel": -83.29230008807657,
     "zeta": 4.300391243724849,
     "En": 2.1412076876288193,
     "limiteErr": null,
     "esito": "segnalato",
     "motivo": "sotto 0,1%: riportato, non valutato"
    },
    {
     "el": "As",
     "tipo": "indicativo",
     "ref": 0.01067,
     "U": 0.00045,
     "k": 2.6,
     "x": null,
     "u": null,
     "uConteggio": null,
     "errRel": null,
     "zeta": null,
     "En": null,
     "limiteErr": null,
     "esito": "fisso",
     "motivo": "non misurato: preso dal certificato e tolto dalla normalizzazione"
    },
    {
     "el": "P",
     "tipo": "indicativo",
     "ref": 0.02,
     "U": 0.0012,
     "k": 2.4,
     "x": null,
     "u": null,
     "uConteggio": null,
     "errRel": null,
     "zeta": null,
     "En": null,
     "limiteErr": null,
     "esito": "fisso",
     "motivo": "non misurato: preso dal certificato e tolto dalla normalizzazione"
    },
    {
     "el": "Si",
     "tipo": "indicativo",
     "ref": 0.5093,
     "U": 0.0049,
     "k": 2.6,
     "x": null,
     "u": null,
     "uConteggio": null,
     "errRel": null,
     "zeta": null,
     "En": null,
     "limiteErr": null,
     "esito": "fisso",
     "motivo": "non misurato: preso dal certificato e tolto dalla normalizzazione"
    },
    {
     "el": "N",
     "tipo": "informativo",
     "ref": 0.04,
     "U": null,
     "k": 2,
     "x": null,
     "u": null,
     "uConteggio": null,
     "errRel": null,
     "zeta": null,
     "En": null,
     "limiteErr": null,
     "esito": "fisso",
     "motivo": "non misurato: preso dal certificato e tolto dalla normalizzazione"
    },
    {
     "el": "Pb",
     "tipo": "informativo",
     "ref": 0.001,
     "U": null,
     "k": 2,
     "x": null,
     "u": null,
     "uConteggio": null,
     "errRel": null,
     "zeta": null,
     "En": null,
     "limiteErr": null,
     "esito": "fisso",
     "motivo": "non misurato: preso dal certificato e tolto dalla normalizzazione"
    },
    {
     "el": "W",
     "tipo": "informativo",
     "ref": 0.11,
     "U": null,
     "k": 2,
     "x": null,
     "u": null,
     "uConteggio": null,
     "errRel": null,
     "zeta": null,
     "En": null,
     "limiteErr": null,
     "esito": "fisso",
     "motivo": "non misurato: preso dal certificato e tolto dalla normalizzazione"
    },
    {
     "el": "Bi",
     "tipo": "limite",
     "ref": 0.0005,
     "U": null,
     "k": 2,
     "x": null,
     "u": null,
     "uConteggio": null,
     "errRel": null,
     "zeta": null,
     "En": null,
     "limiteErr": null,
     "esito": "informazione",
     "motivo": "il certificato dà solo un limite (<)"
    },
    {
     "el": "Fe",
     "tipo": "per_differenza",
     "ref": 64.19,
     "U": null,
     "k": 2,
     "x": 64.97524254915326,
     "u": 3.2505656438935553,
     "uConteggio": 0.10826654357593178,
     "errRel": 1.2233097821362628,
     "zeta": 0.2415710479892653,
     "En": 0.12078552399463265,
     "limiteErr": null,
     "esito": "informazione",
     "motivo": "valore per differenza: non entra nei criteri"
    }
   ],
   "avvisi": [
    "cfg [attenuators] atmosphere: PyMca non descrive l'aria fra tubo e campione: d1 = 0; l'atmosfera (5 cm) è il cammino campione–rivelatore (d2)",
    "cfg [fit] energy: eccitazione monocromatica a 16 keV: è quella che PyMca usa per il calcolo; la sezione [tube] (Ag, 30 kV) serve solo a generare la lista e qui non conta. Il modello del tubo dell'app non la descrive: passa al nucleo come lista di energie (setup.exc)",
    "cfg [fit] stripflag: fondo strip iterativo: nell'app corrisponde al fondo «SNIP» (larghezza in keV), non identico",
    "cfg [concentrations] reference: elemento di riferimento «Fe» (standard interno): l'app normalizza a 100% (modo «leghe») oppure usa il Compton",
    "cfg [xrfmc]: impostazioni di XMI-MSIM (Monte Carlo): l'app non le usa",
    "cfg [detector] ignoreinputcalibration, nthreshold: senza equivalente nell'app (soglie di raggruppamento delle righe e opzioni di calibrazione)",
    "cfg [fit] stripwidth, stripfilterwidth, exppolorder, strategy, fitweight, stripanchorsflag, use_limit, stripiterations, linpolorder, deltaonepeak, stripconstant, strategyflag, stripanchorslist: senza equivalente nell'app (opzioni dell'algoritmo di PyMca)",
    "cfg [tube] anodedensity, anodethickness, deltaplotting, filter1thickness, filter1density, filter1: senza equivalente nell'app (dettagli dello spettro del tubo di Ebel)",
    "cfg [concentrations] usexrfmc, useautotime: senza equivalente nell'app"
   ]
  }
 ]
}
